Repository: lognd/lithos

# lithos

lithos is four declarative engineering-design languages -- **hematite**
for mechanical parts and assemblies, **cuprite** for electrical and
computer designs, **fluorite** for fluid circuits, **calcite** for
civil/architectural design -- built over one shared regolith, plus the
**regolith** toolchain that type-checks them and discharges their
engineering claims against verification models. The core idea inverts
the usual workflow: instead of drawing an implementation and analyzing
it afterward, a design *states intent and obligations* (what the
artifact must do, how it is made, what it promises to its neighbors)
and the toolchain proves those obligations -- or reports honest
failures as data, with source spans and provenance. Text is the single
source of truth: diffable, reviewable, and statically checkable without
rendering or simulating anything.

## Names (one geology theme)

| Name          | What it is                                                                 |
|---------------|---------------------------------------------------------------------------|
| **lithos**    | the umbrella project (the languages + toolchain + registry); branding, not a code identifier |
| **hematite**  | the mechanical language; files `.hema`                                      |
| **cuprite**   | the electrical/computer language; files `.cupr`                            |
| **fluorite**  | the fluid-circuit language; files `.fluo` (ratified cycle 20)              |

# stdlib/ -- the `std.` catalog (D135, WO-45)

Governance (regolith/11 sec. 8, D135):

- `std.` is a RESERVED namespace prefix in the magnetite registry: only
  the lithos project publishes under it.
- Nothing in the compiler special-cases `std` (grep `std.` in `crates/`
  stays clean of new logic), with the one documented exception that the
  unit tables (what `std.units` would be) live in `regolith-qty` because
  quantities are load-bearing at L1, before package resolution runs.
  `std.quantities` (below) is therefore a nominal package: it declares
  the namespace/claim-form surface the tracks already assume, so a
  project's `magnetite.toml` can depend on it like any other package,
  but it ships no records of its own -- the math lives in `regolith-qty`.
- **In-repo development home:** each `stdlib/<package>/` directory is a
  real magnetite package (its own `magnetite.toml` + record/model
  content). CI and the example corpus (`examples/`) consume these
  in-repo copies directly, via `regolith.magnetite.manifest.resolve_dependencies`
  pointed at `stdlib/` as a local search path -- no network, no separate
  "path source" concept invented (checked `magnetite/sources.py` first,
  per the WO note: `resolve_dependencies` already IS local-path
  resolution; `Sources`/`Registry` in `sources.py` is a distinct concern,
  URL-based routing for a future fetch step, not needed here).
  Publication to the public registry (out of scope, regolith/11 sec. 10)
  would be the same act as for any third-party package; the project
  signing key confers the tier (INV-14).
- **Tier honesty (D58):** every record here that transcribes a
  real-world datasheet/handbook value without an attached certified
  test report says `tier=community` in-file, and cites its source.
  Nothing here claims `tier=certified`.

## Packages (v1)

| package | kind(s) | content |
|---|---|---|
| `std.quantities` | quantities | namespace/claim-form declarations only (math in `regolith-qty`) |
| `std.materials` | materials | starter metal/polymer records, `tier=community`; cycle-33 F112 queue adds `records/composites.toml` (6 rows: E-glass/epoxy and carbon/epoxy unidirectional lamina engineering constants transcribed from the widely-reprinted Tsai/Jones/Barbero textbook table, plus a cross-ply and a quasi-isotropic laminate-modulus row per fiber system derived from those lamina constants by Barbero's closed-form approximations; `density_kg_m3` omitted on every row, no source above pins it honestly) |
| `std.contact` | materials | dry/greased contact-pair friction records, `tier=community` |
| `std.mech` | interfaces, matings | mount/flange interface packs, process capability packs (cnc/forged/formed/cast/molding/sheet/tube/turned/weld/joining/gear/linear/spring/bearings/seals), bolted/press/bearing matings; WO-64 W3/WO-66 follow-up added `Prismatic` to `mech.matings` (mirrors `Revolute`'s single-exposed-dof pattern for linear motion, content-only, no compiler change) |
| `std.sheet_metal` | process | sheet-metal process capability records; the DFM RULE-PACK half is EXCLUDED (WO-28 engine remainder owns the rule format) -- this package is the record content + package home only |

## Record format

Record BODIES that are ordinary language source (interface/mating/
process declarations consumed by a track's front end) are authored in
that track's own syntax, exactly like `examples/registry/*.cupr`. Data
records with no track-specific syntax yet (materials, contact pairs,

File: stdlib/std.materials/records/aluminum.toml
# std.materials aluminum records (per-family split, cycle-28 completion
# pass; owner directive: no monolithic record TOMLs). D58 caveat: all
# entries are transcribed-but-unverified handbook figures, honestly
# `trust_tier = "community"` -- NOT for release-tier structural claims
# (regolith/11 sec. 7). Fields: key, E_GPa, yield_MPa, ultimate_MPa,
# density_kg_m3, evidence (method/tier/reference).

[[material]]
key = "AlSi10Mg"
E_GPa = 71
yield_MPa = 230
ultimate_MPa = 345
density_kg_m3 = 2670
evidence = { method = "catalog", trust_tier = "community", reference = "ASM Handbook Vol. 2, AlSi10Mg as-cast/T6 (AM/casting alloy)" }

[[material]]
key = "AL_A356_T6"
E_GPa = 72
yield_MPa = 165
ultimate_MPa = 262
density_kg_m3 = 2670
evidence = { method = "catalog", trust_tier = "community", reference = "ASM Handbook Vol. 2, A356-T6 casting alloy" }

[[material]]
key = "AL6061_T6"
E_GPa = 68.9
yield_MPa = 276
ultimate_MPa = 310
density_kg_m3 = 2700
evidence = { method = "catalog", trust_tier = "community", reference = "ASM Handbook Vol. 2, 6061-T6" }

[[material]]
key = "AL_6061_T6"
E_GPa = 68.9
yield_MPa = 276
ultimate_MPa = 310
density_kg_m3 = 2700
evidence = { method = "catalog", trust_tier = "community", reference = "ASM Handbook Vol. 2, 6061-T6" }

[[material]]
key = "AL6082_T6"
E_GPa = 70
yield_MPa = 250
ultimate_MPa = 295
density_kg_m3 = 2700
evidence = { method = "catalog", trust_tier = "community", reference = "EN 573-3, 6082-T6" }

[[material]]
key = "AL7075_T6"
E_GPa = 71.7
yield_MPa = 503
ultimate_MPa = 572
density_kg_m3 = 2810
evidence = { method = "catalog", trust_tier = "community", reference = "ASM Handbook Vol. 2, 7075-T6" }

[[material]]
key = "AL_7075_T6"
E_GPa = 71.7
yield_MPa = 503
ultimate_MPa = 572
density_kg_m3 = 2810
evidence = { method = "catalog", trust_tier = "community", reference = "ASM Handbook Vol. 2, 7075-T6" }

[[material]]
key = "AL_5052_H32"
E_GPa = 70.3
yield_MPa = 193
ultimate_MPa = 228
density_kg_m3 = 2680
evidence = { method = "catalog", trust_tier = "community", reference = "ASM Handbook Vol. 2, 5052-H32" }

[[material]]
key = "AL5083_H111"
E_GPa = 70.3
yield_MPa = 145
ultimate_MPa = 300
density_kg_m3 = 2660
evidence = { method = "catalog", trust_tier = "community", reference = "EN 573-3, 5083-H111" }

File: stdlib/std.materials/records/metallurgy.toml
# std.materials metallurgy records (T-0038, D270 ruling 4 companion to
# feldspar T-0018). One family per file (charter 39 sec. 2.2):
# [[metallurgy]] rows carry composition RANGE + typical point value per
# element, crystal structure, metallurgical condition, and cost class --
# the RECORD half of the D270 MODEL/RECORD split (feldspar carries the
# phase/kinetics/thermo MODELS that consume these).
#
# First slice (D268 die-set materials, T-0038 acceptance): a D2-class
# and A2-class cold-work tool steel (annealed + quenched-and-tempered
# condition hooks) and a 1018/A36-class mild-steel plate pair.
#
# LICENSING (D269/D270, load-bearing): compositions are cited RANGES,
# never a transcribed single-cell value from a copyrighted per-standard
# table (ASTM A681 tool-steel grades, SAE J403 carbon-steel grades,
# ASTM A36 structural-steel grade table). Every row's `*_evidence` field
# is an ARRAY of provenance notes (D269 amendment sec. 3: a blanket
# `gek` posture note commonly pairs with a `named_refusal` sub-note
# naming ONE specific declined source -- a tuple, never a single enum,
# shared vocabulary with WO-168's `std.process` schema,
# `docs/spec/toolchain/45-process-record-schema.md` sec. 3): the
# nominal composition envelopes below are GEK (general engineering
# knowledge -- widely published across independent metallurgy
# references, e.g. Roberts/Krauss "Tool Steels", ASM Metals Handbook
# Desk Edition summaries, Callister & Rethwisch "Materials Science and
# Engineering" -- not transcribed from any single copyrighted
# standard's table), each paired with a NAMED REFUSAL of the specific
# copyrighted table this record declines to transcribe. The alpha-iron
# BCC lattice parameter is a textbook physical constant (GEK), not
# alloy-specific data. Cost class is a relative band per D269 ruling 2
# (never a scraped price), grounded in the USGS Mineral Commodity
# Summaries "Iron and Steel"/"Chromium" chapters' commodity-tier
# framing (no vendor quote appears anywhere in this file).
#
# The top-level `evidence` table on every row is the house
# `regolith.magnetite.records.Evidence` shape (method/trust_tier/
# reference, D58) that `load_toml_records`/`load_package_records`
# require; `composition_evidence`/`crystal_evidence`/`cost_evidence`
# are this schema's finer per-field-group provenance arrays
# (`tools/stdlib/materials_schema.py`), read by that module only.

[[metallurgy]]
key = "AISI_D2_ANN"
name = "AISI D2 cold-work tool steel (annealed)"
base_element = "Fe"
crystal_system = "BCC"
lattice_a_m = 2.8665e-10
condition = "annealed"
cost_class = "medium"
evidence = { method = "gek", trust_tier = "community", reference = "Nominal D2 (ASTM A681 designation) composition envelope as widely published across independent metallurgy references; ASTM A681's own numeric grade table is NOT transcribed (named refusal)" }

composition_evidence = [
    { posture = "gek", scope = "record", detail = "Nominal D2 mass-fraction envelope (approx. 1.40-1.60% C, 11.0-13.0% Cr, 0.70-1.20% Mo, 0.15-1.10% V, balance Fe) as commonly published across independent metallurgy references (e.g. Roberts/Krauss 'Tool Steels', ASM Metals Handbook Desk Edition summary); this is general engineering knowledge, not a transcription of any single copyrighted standard's table." },
    { posture = "named_refusal", scope = "astm_a681_table", detail = "The exact per-grade numeric composition limits in ASTM A681's own table are omitted; only the GEK-sourced envelope above is recorded.", refused_source = "ASTM A681 (Standard Specification for Tool Steels), D2 grade composition table", lift_condition = "An ASTM A681 license/permission to transcribe the exact per-grade table cells would let this row cite the standard's own numeric limits directly instead of a GEK-sourced envelope." },
]
crystal_evidence = [
    { posture = "gek", scope = "crystal_structure", detail = "Alpha-iron (ferrite)/martensite BCC lattice parameter at room temperature is a standard crystallography textbook constant (e.g. Callister & Rethwisch, 'Materials Science and Engineering'), not alloy-specific data; applies uniformly to the ferrous records in this file." },
]
cost_evidence = [
    { posture = "gek", scope = "cost_class", detail = "Cr/Mo/V-alloyed cold-work tool steel prices above commodity carbon steel and below refractory/superalloy tier -- a relative-band judgment, never a vendor quote (D269 ruling 2); the underlying commodity cost baseline is the USGS Mineral Commodity Summaries 'Iron and Steel' and 'Chromium' chapters' tiering." },
]

[metallurgy.composition]
C = { min = 0.0140, max = 0.0160, typical = 0.0150 }
Cr = { min = 0.1100, max = 0.1300, typical = 0.1200 }
Mo = { min = 0.0070, max = 0.0120, typical = 0.0090 }
V = { min = 0.0015, max = 0.0110, typical = 0.0090 }

[[metallurgy]]
key = "AISI_D2_QT"
name = "AISI D2 cold-work tool steel (quenched and tempered)"
base_element = "Fe"
crystal_system = "BCC"
lattice_a_m = 2.8665e-10
condition = "quenched_and_tempered"
cost_class = "medium"
evidence = { method = "gek", trust_tier = "community", reference = "Nominal D2 (ASTM A681 designation) composition envelope as widely published across independent metallurgy references; ASTM A681's own numeric grade table is NOT transcribed (named refusal)" }

composition_evidence = [
    { posture = "gek", scope = "record", detail = "Same nominal D2 composition envelope as AISI_D2_ANN (heat treatment changes condition/microstructure, not bulk composition); general engineering knowledge, not a copyrighted-table transcription." },
    { posture = "named_refusal", scope = "astm_a681_table", detail = "The exact per-grade numeric composition limits in ASTM A681's own table are omitted; only the GEK-sourced envelope above is recorded.", refused_source = "ASTM A681 (Standard Specification for Tool Steels), D2 grade composition table", lift_condition = "Same as AISI_D2_ANN." },
]
crystal_evidence = [
    { posture = "gek", scope = "crystal_structure", detail = "Quenched-and-tempered D2 is tempered martensite, BCT in the strictest sense; this schema is scoped to BCC/FCC/HCP (feldspar T-0018's own scope line), so the as-quenched/tempered state is recorded at its parent BCC lattice (the same alpha-iron-derived constant) with the BCT distinction named here as a scope note, not silently rounded away." },
]
cost_evidence = [
    { posture = "gek", scope = "cost_class", detail = "Same relative cost-class judgment as AISI_D2_ANN; heat treatment does not change the alloy's commodity-cost tier." },
]

[metallurgy.composition]
C = { min = 0.0140, max = 0.0160, typical = 0.0150 }
Cr = { min = 0.1100, max = 0.1300, typical = 0.1200 }
Mo = { min = 0.0070, max = 0.0120, typical = 0.0090 }
V = { min = 0.0015, max = 0.0110, typical = 0.0090 }

[[metallurgy]]
key = "AISI_A2_ANN"
name = "AISI A2 cold-work tool steel (annealed)"
base_element = "Fe"
crystal_system = "BCC"
lattice_a_m = 2.8665e-10
condition = "annealed"
cost_class = "medium"
evidence = { method = "gek", trust_tier = "community", reference = "Nominal A2 (ASTM A681 designation) composition envelope as widely published across independent metallurgy references; ASTM A681's own numeric grade table is NOT transcribed (named refusal)" }

composition_evidence = [
    { posture = "gek", scope = "record", detail = "Nominal A2 mass-fraction envelope (approx. 0.95-1.05% C, 4.75-5.50% Cr, 0.90-1.40% Mo, 0.15-0.50% V, balance Fe) as commonly published across independent metallurgy references; general engineering knowledge, not a transcription of any single copyrighted standard's table." },
    { posture = "named_refusal", scope = "astm_a681_table", detail = "The exact per-grade numeric composition limits in ASTM A681's own table are omitted; only the GEK-sourced envelope above is recorded.", refused_source = "ASTM A681 (Standard Specification for Tool Steels), A2 grade composition table", lift_condition = "An ASTM A681 license/permission to transcribe the exact per-grade table cells would let this row cite the standard's own numeric limits directly instead of a GEK-sourced envelope." },
]
crystal_evidence = [
    { posture = "gek", scope = "crystal_structure", detail = "Alpha-iron (ferrite)/martensite BCC lattice parameter at room temperature, standard crystallography textbook constant; applies uniformly to the ferrous records in this file." },
]
cost_evidence = [
    { posture = "gek", scope = "cost_class", detail = "Cr/Mo/V-alloyed air-hardening cold-work tool steel prices above commodity carbon steel and below refractory/superalloy tier; underlying commodity baseline is the USGS Mineral Commodity Summaries 'Iron and Steel'/'Chromium' chapters' tiering." },
]

[metallurgy.composition]
C = { min = 0.0095, max = 0.0105, typical = 0.0100 }
Cr = { min = 0.0475, max = 0.0550, typical = 0.0500 }
Mo = { min = 0.0090, max = 0.0140, typical = 0.0100 }
V = { min = 0.0015, max = 0.0050, typical = 0.0020 }

[[metallurgy]]
key = "AISI_A2_QT"
name = "AISI A2 cold-work tool steel (quenched and tempered)"
base_element = "Fe"
crystal_system = "BCC"
lattice_a_m = 2.8665e-10
condition = "quenched_and_tempered"
cost_class = "medium"
evidence = { method = "gek", trust_tier = "community", reference = "Nominal A2 (ASTM A681 designation) composition envelope as widely published across independent metallurgy references; ASTM A681's own numeric grade table is NOT transcribed (named refusal)" }

composition_evidence = [
    { posture = "gek", scope = "record", detail = "Same nominal A2 composition envelope as AISI_A2_ANN; heat treatment changes condition/microstructure, not bulk composition." },
    { posture = "named_refusal", scope = "astm_a681_table", detail = "The exact per-grade numeric composition limits in ASTM A681's own table are omitted; only the GEK-sourced envelope above is recorded.", refused_source = "ASTM A681 (Standard Specification for Tool Steels), A2 grade composition table", lift_condition = "Same as AISI_A2_ANN." },
]
crystal_evidence = [
    { posture = "gek", scope = "crystal_structure", detail = "Quenched-and-tempered A2 is tempered martensite (BCT in the strictest sense); recorded at its parent BCC lattice per this schema's BCC/FCC/HCP scope (feldspar T-0018's own scope line), with the BCT distinction named here rather than silently rounded away." },
]
cost_evidence = [
    { posture = "gek", scope = "cost_class", detail = "Same relative cost-class judgment as AISI_A2_ANN." },
]

[metallurgy.composition]
C = { min = 0.0095, max = 0.0105, typical = 0.0100 }
Cr = { min = 0.0475, max = 0.0550, typical = 0.0500 }
Mo = { min = 0.0090, max = 0.0140, typical = 0.0100 }
V = { min = 0.0015, max = 0.0050, typical = 0.0020 }

[[metallurgy]]
key = "AISI_1018"
name = "AISI 1018 low-carbon steel (hot-rolled/cold-drawn bar, as-wrought)"
base_element = "Fe"
crystal_system = "BCC"
lattice_a_m = 2.8665e-10
condition = "wrought"
cost_class = "low"
evidence = { method = "gek", trust_tier = "community", reference = "Nominal AISI/SAE 1018 composition envelope as widely published across independent metallurgy references; the SAE J403 numeric grade table is NOT transcribed (named refusal)" }

composition_evidence = [
    { posture = "gek", scope = "record", detail = "Nominal 1018 mass-fraction envelope (approx. 0.15-0.20% C, 0.60-0.90% Mn, balance Fe) as commonly published across independent metallurgy references (e.g. Callister & Rethwisch); general engineering knowledge, not a transcription of any single copyrighted standard's table." },
    { posture = "named_refusal", scope = "sae_j403_table", detail = "The exact grade-table numeric composition limits in SAE J403's own table are omitted; only the GEK-sourced envelope above is recorded.", refused_source = "SAE J403 (Chemical Compositions of SAE Carbon Steels), grade 1018 table", lift_condition = "A SAE J403 license/permission to transcribe the exact grade-table cells would let this row cite the standard's own numeric limits directly instead of a GEK-sourced envelope." },
]
crystal_evidence = [
    { posture = "gek", scope = "crystal_structure", detail = "Alpha-iron (ferrite) BCC lattice parameter at room temperature, standard crystallography textbook constant; low-carbon steel at this composition is predominantly ferritic-pearlitic." },
]
cost_evidence = [
    { posture = "gek", scope = "cost_class", detail = "Plain low-carbon steel is the commodity-tier baseline itself (USGS Mineral Commodity Summaries 'Iron and Steel' chapter) -- lowest cost class among the records in this file, no alloying premium." },
]

[metallurgy.composition]
C = { min = 0.0015, max = 0.0020, typical = 0.0018 }
Mn = { min = 0.0060, max = 0.0090, typical = 0.0075 }

[[metallurgy]]
key = "ASTM_A36"
name = "ASTM A36 structural steel (as-rolled plate)"
base_element = "Fe"
crystal_system = "BCC"
lattice_a_m = 2.8665e-10
condition = "wrought"
cost_class = "low"
evidence = { method = "gek", trust_tier = "community", reference = "Nominal A36 composition envelope as widely published across independent structural-engineering references; the ASTM A36 numeric grade table is NOT transcribed (named refusal)" }

composition_evidence = [
    { posture = "gek", scope = "record", detail = "Nominal A36 mass-fraction envelope (approx. C <= 0.26% thickness-dependent maximum, 0.60-0.90% Mn typical for plate, balance Fe) as commonly cited across independent structural-engineering references; general engineering knowledge, not a transcription of ASTM A36's own thickness-graded numeric table." },
    { posture = "named_refusal", scope = "astm_a36_table", detail = "The exact thickness-graded numeric composition limits in ASTM A36's own table are omitted; only the GEK-sourced envelope above is recorded.", refused_source = "ASTM A36 (Standard Specification for Carbon Structural Steel), chemical requirements table", lift_condition = "An ASTM A36 license/permission to transcribe the exact thickness-graded table cells would let this row cite the standard's own numeric limits directly instead of a GEK-sourced envelope." },
]
crystal_evidence = [
    { posture = "gek", scope = "crystal_structure", detail = "Alpha-iron (ferrite) BCC lattice parameter at room temperature, standard crystallography textbook constant; A36 at this composition is ferritic-pearlitic, chemistry-equivalent in kind to 1018 at the structural-steel grade level." },
]
cost_evidence = [
    { posture = "gek", scope = "cost_class", detail = "Commodity structural carbon steel plate -- lowest cost class among the records in this file, same USGS Mineral Commodity Summaries 'Iron and Steel' baseline as AISI_1018." },
]

[metallurgy.composition]
C = { min = 0.0000, max = 0.0026, typical = 0.0020 }
Mn = { min = 0.0060, max = 0.0090, typical = 0.0075 }

File: stdlib/std.materials/records/nickel_superalloys.toml
# std.materials nickel superalloys records (per-family split, cycle-28 completion
# pass; owner directive: no monolithic record TOMLs). D58 caveat: all
# entries are transcribed-but-unverified handbook figures, honestly
# `trust_tier = "community"` -- NOT for release-tier structural claims
# (regolith/11 sec. 7). Fields: key, E_GPa, yield_MPa, ultimate_MPa,
# density_kg_m3, evidence (method/tier/reference).

[[material]]
key = "Inconel_718"
E_GPa = 200
yield_MPa = 1035
ultimate_MPa = 1240
density_kg_m3 = 8190
evidence = { method = "catalog", trust_tier = "community", reference = "ASM Handbook Vol. 2, Inconel 718 aged" }

File: stdlib/std.materials/records/steels.toml
# std.materials steels records (per-family split, cycle-28 completion
# pass; owner directive: no monolithic record TOMLs). D58 caveat: all
# entries are transcribed-but-unverified handbook figures, honestly
# `trust_tier = "community"` -- NOT for release-tier structural claims
# (regolith/11 sec. 7). Fields: key, E_GPa, yield_MPa, ultimate_MPa,
# density_kg_m3, evidence (method/tier/reference).

[[material]]
key = "AISI_4140"
E_GPa = 205
yield_MPa = 655
ultimate_MPa = 1020
density_kg_m3 = 7850
evidence = { method = "catalog", trust_tier = "community", reference = "ASM Handbook Vol. 1, AISI 4140 (Q&T)" }

[[material]]
key = "AISI_4340"
E_GPa = 205
yield_MPa = 862
ultimate_MPa = 1110
density_kg_m3 = 7850
evidence = { method = "catalog", trust_tier = "community", reference = "ASM Handbook Vol. 1, AISI 4340" }

[[material]]
key = "AISI_4340_QT"
E_GPa = 205
yield_MPa = 1103
ultimate_MPa = 1282
density_kg_m3 = 7850
evidence = { method = "catalog", trust_tier = "community", reference = "ASM Handbook Vol. 1, AISI 4340 quenched+tempered" }

[[material]]
key = "AISI_4130_N"
E_GPa = 205
yield_MPa = 460
ultimate_MPa = 670
density_kg_m3 = 7850
evidence = { method = "catalog", trust_tier = "community", reference = "ASM Handbook Vol. 1, AISI 4130 normalized" }

[[material]]
key = "AISI_6150"
E_GPa = 205
yield_MPa = 1145
ultimate_MPa = 1310
density_kg_m3 = 7850
evidence = { method = "catalog", trust_tier = "community", reference = "ASM Handbook Vol. 1, AISI 6150 (spring steel, oil-quenched)" }

[[material]]
key = "AISI_8620_CARB"
E_GPa = 205
yield_MPa = 385
ultimate_MPa = 605
density_kg_m3 = 7850
evidence = { method = "catalog", trust_tier = "community", reference = "ASM Handbook Vol. 1, AISI 8620 carburized case" }

[[material]]
key = "AISI_300M"
E_GPa = 200
yield_MPa = 1590
ultimate_MPa = 1930
density_kg_m3 = 7830
evidence = { method = "catalog", trust_tier = "community", reference = "ASM Handbook Vol. 1, 300M (aircraft-grade ultra-high-strength steel)" }

[[material]]
key = "AISI_304"
E_GPa = 193
yield_MPa = 215
ultimate_MPa = 505
density_kg_m3 = 8000
evidence = { method = "catalog", trust_tier = "community", reference = "ASM Handbook Vol. 1, AISI 304 annealed" }

[[material]]
key = "AISI_316"
E_GPa = 193
yield_MPa = 205
ultimate_MPa = 515
density_kg_m3 = 8000
evidence = { method = "catalog", trust_tier = "community", reference = "ASM Handbook Vol. 1, AISI 316 annealed" }

[[material]]
key = "AISI_430"
E_GPa = 200
yield_MPa = 310
ultimate_MPa = 450
density_kg_m3 = 7700
evidence = { method = "catalog", trust_tier = "community", reference = "ASM Handbook Vol. 1, AISI 430 ferritic stainless" }

[[material]]
key = "AISI_409"
E_GPa = 200
yield_MPa = 205
ultimate_MPa = 380
density_kg_m3 = 7700
evidence = { method = "catalog", trust_tier = "community", reference = "ASM Handbook Vol. 1, AISI 409 ferritic stainless" }

[[material]]
key = "SS_409"
E_GPa = 200
yield_MPa = 205
ultimate_MPa = 380
density_kg_m3 = 7700
evidence = { method = "catalog", trust_tier = "community", reference = "ASM Handbook Vol. 1, AISI/SS 409 ferritic stainless" }

[[material]]
key = "SS_17_4PH_H900"
E_GPa = 196
yield_MPa = 1170
ultimate_MPa = 1310
density_kg_m3 = 7750
evidence = { method = "catalog", trust_tier = "community", reference = "ASM Handbook Vol. 1, 17-4PH H900 condition" }

[[material]]
key = "S355"
E_GPa = 210
yield_MPa = 355
ultimate_MPa = 490
density_kg_m3 = 7850
evidence = { method = "catalog", trust_tier = "community", reference = "EN 10025-2 structural steel S355" }

[[material]]
key = "chrome_silicon_vdscr"
E_GPa = 200
yield_MPa = 1600
ultimate_MPa = 1900
density_kg_m3 = 7850
evidence = { method = "catalog", trust_tier = "community", reference = "SAE 9254 chrome-silicon valve/coil spring wire (Shigley Table 10-4-derived)" }
